Repository: vidyacheekuri/leaching-prediction

# 21-Elements Monolithic Cement Leaching Prediction

A machine learning project for predicting elemental leaching behavior from monolithic cement materials under different pH and time conditions.

## 🌐 Live Application

**Try it now:** [https://leaching-prediction.up.railway.app/](https://leaching-prediction.up.railway.app/)

The web application is deployed and ready to use! You can make predictions directly through the web interface or use the REST API.

## Project Overview

This project analyzes leaching data from 20 different elements (Al, As, Ba, Br, Ca, Cd, Cl, Cr, Cu, F, Fe, K, Mg, Mo, Na, P, Pb, Si, SO4, Zn) in monolithic cement materials. The goal is to predict cumulative release values (mg/m²) based on material properties, pH levels, and time exposure.

## Key Features

- **Comprehensive Data Processing**: Extracts and consolidates leaching data from Excel files with multiple material sheets
- **Advanced Feature Engineering**: Creates 25+ engineered features including interactions, transformations, and domain-specific metrics
- **Multi-Model Approach**: Implements XGBoost, LightGBM, Random Forest, Neural Networks, and ensemble methods
- **Material-Specific Models**: Specialized models for problematic materials (Al, Br) with conditional prediction logic
- **Model Serialization**: Save and load trained models for deployment and reuse
- **Web Application**: Beautiful Flask web interface for making predictions
- **REST API**: Programmatic access to predictions via JSON API
- **High Performance**: Achieves R² > 0.85 with median absolute percentage error < 1%

## Dataset

- **Total Samples**: 3,368 data points
- **Materials**: 20 different elements
- **Features**: 25 engineered features including material properties, pH, time, and interactions
- **Target**: Cumulative release (mg/m²) with log transformation

## Model Performance

- **Best Model**: XGBoost with ensemble approach
- **R² Score**: 0.8588
- **RMSE**: 31.26 mg/m²
- **Median Error**: 0.12%
- **High Error Reduction**: From 7.9% to 2.4% samples with >10% error using conditional models

## Usage

### Quick Start

#### 1. Train Model and Start Web App
```bash

# Train model (automatically saves to models/ directory)
python main.py

# Start web application
python app.py

# Open browser to: http://localhost:5000
```

#### 2. Use Python API
```python
from src.data_processing import DataProcessor
from src.ml_pipeline import MLPipeline

# Initialize processor
processor = DataProcessor('LXS-Monolithe-21.xlsx')
df = processor.load_and_consolidate_data()

# Train models
pipeline = MLPipeline()
best_model, results = pipeline.train_models(df)

# Make predictions
prediction = pipeline.predict_leaching(
    material='Al', 
    ph=12.0, 
    time_days=1.0,
    cement_type='CEM_I',
    form_type='Concrete',
    stat_measure='CL_Minus'
)
print(f"Predicted leaching: {prediction['predicted_leaching_mg_m2']} mg/m²")
```

#### 3. Use REST API

**Local:**
```python
import requests

response = requests.post('http://localhost:8080/api/predict', json={
    'material': 'Al',
    'ph': 12.0,
    'time_days': 1.0,
    'cement_type': 'CEM_I',
    'form_type': 'Concrete',
    'stat_measure': 'CL_Minus'
})

result = response.json()
print(f"Prediction: {result['prediction']} mg/m²")
```

**Production (Live API):**
```python
import requests

response = requests.post('https://leaching-prediction.up.railway.app/api/predict', json={
    'material': 'Al',
    'ph': 12.0,
    'time_days': 1.0,
    'cement_type': 'CEM_I',
    'form_type': 'Concrete',
    'stat_measure': 'CL_Minus'
})

result = response.json()
print(f"Prediction: {result['prediction']} mg/m²")
```

### Available Materials

- **Metals**: Al, Fe, Si, As, Cr, Mo, Ba, P, Ca, K, Mg, Na, Cd, Cu, Pb, Zn
- **Non-metals**: Br, F, Cl, SO4

### Form Types

- Concrete, Mortar, Sewage_Sludge

### Statistical Measures

- CL_Minus, CL_Plus, LPx, Med, UPx, X

## Project Structure

```
├── README.md
├── requirements.txt
├── .gitignore
├── config/
│   └── model_config.yaml
├── data/
│   ├── LXS-Monolithe-21.xlsx
│   └── processed/
│       └── consolidated_leaching_data_FINAL.csv
├── src/
│   ├── __init__.py
│   ├── data_processing.py
│   ├── ml_pipeline.py
│   ├── model_serializer.py
│   ├── utils.py
│   └── models/
│       ├── __init__.py
│       └── conditional_ensemble.py
├── app.py                     # Flask web application
├── demo_new_features.py       # Demo script for new features
├── notebooks/
│   └── 21_Leaching.ipynb
└── tests/
    ├── __init__.py

### Data Processing (`src/data_processing.py`)
- Excel file parsing and data extraction
- Feature engineering and categorical encoding
- Data validation and cleaning

## Results and Analysis

The project includes comprehensive error analysis:
- Residual plots and error distributions
- Material-specific performance metrics
- Cross-validation results
- Feature importance analysis

High-error outliers are identified and can be reviewed in `high_error_outliers.csv`.

File: data/processed/consolidated_leaching_data_FINAL.csv (part 1 of 28)
Material,Material_Condition,pH,Time_days,Cumulative_Release_mg_m2,Cement_Type,Form_Type,Stat_Measure,Material_encoded,Cement_Type_encoded,Form_Type_encoded,Stat_Measure_encoded,log_Time,log_pH,sqrt_Time,sqrt_pH,pH_squared,pH_cubed,Time_squared,Time_pH_interaction,log_Time_pH,Material_pH_interaction,Material_Time_interaction,pH_normalized,Time_normalized,Alkalinity_index,Reactivity_score,Leaching_potential,Material_group,log_Release,Cement_Content,Additives_Count
Al,"Cement concrete statistics Monolith-[CL-](M,1,1)",12.08,0.08,0.3033333333333334,Unknown,Concrete,CL_Minus,0,4,0,0,0.07696104113612832,2.4915511925066687,0.282842712474619,3.4756294393965534,145.9264,1762.790912,0.0064,0.9664,0.9296893769244302,0.0,0.0,2.3022533039897715,-2.0083374870318833,5.08,0.9296893769244302,41.274218797656246,0,0.26492508532916476,80,1
Al,"Cement concrete statistics Monolith-[CL-](M,1,1)",11.91,1.0,0.9146321076181347,Unknown,Concrete,CL_Minus,0,4,0,0,0.6931471805599453,2.477378383367209,1.0,3.4510867853474796,141.84810000000002,1689.410871,1.0,11.91,8.255382920468948,0.0,0.0,2.2474315254784023,-1.8533606672200356,4.91,8.255382920468948,141.84810000000002,0,0.6495254932725775,80,1
Al,"Cement concrete statistics Monolith-[CL-](M,1,1)",11.84,2.25,2.931700314455001,Unknown,Concrete,CL_Minus,0,4,0,0,1.1786549963416462,2.4714836294558595,1.5,3.4409301068170506,140.1856,1659.797504,5.0625,26.64,13.95527515668509,0.0,0.0,2.224857851973721,-1.6427943359539383,4.84,13.95527515668509,210.27839999999998,0,1.3690719823037,80,1
Al,"Cement concrete statistics Monolith-[CL-](M,1,1)",11.67,4.0,6.730286965433494,Unknown,Concrete,CL_Minus,0,4,0,0,1.6094379124341003,2.4570214462984645,2.0,3.4161381705077445,136.1889,1589.324463,16.0,46.68,18.78214043810595,0.0,0.0,2.170036073462352,-1.348001472181402,4.67,18.78214043810595,272.3778,0,2.0451459855109775,80,1
Al,"Cement concrete statistics Monolith-[CL-](M,1,1)",11.88,9.0,11.10055896836764,Unknown,Concrete,CL_Minus,0,4,0,0,2.302585092994046,2.474856313934499,3.0,3.4467375879228173,141.13440000000003,1676.6766720000003,81.0,106.92,27.354710904769266,0.0,0.0,2.237757093976396,-0.5057361471170125,4.880000000000001,27.354710904769266,423.4032000000001,0,2.4932516472685684,80,1
Al,"Cement concrete statistics Monolith-[CL-](M,1,1)",11.88,16.0,14.387251754518953,Unknown,Concrete,CL_Minus,0,4,0,0,2.833213344056216,2.474856313934499,4.0,3.4467375879228173,141.13440000000003,1676.6766720000003,256.0,190.08,33.65857452738785,0.0,0.0,2.237757093976396,0.6734353079731327,4.880000000000001,33.65857452738785,564.5376000000001,0,2.7335393584490912,80,1
Al,"Cement concrete statistics Monolith-[CL-](M,1,1)",11.83,28.0,20.02046751854519,Unknown,Concrete,CL_Minus,0,4,0,0,3.367295829986474,2.4706386779902956,5.291502622129181,3.4394767043839676,139.9489,1655.595487,784.0,331.24,39.83510966873999,0.0,0.0,2.2216330414730523,2.6948720881276675,4.83,39.83510966873999,740.5399713140946,0,3.045496606806849,80,1
Al,"Cement concrete statistics Monolith-[CL-](M,1,1)",11.83,36.0,26.222262602064355,Unknown,Concrete,CL_Minus,0,4,0,0,3.6109179126442243,2.4706386779902956,6.0,3.4394767043839676,139.9489,1655.595487,1296.0,425.88,42.717158906581176,0.0,0.0,2.2216330414730523,4.042496608230691,4.83,42.717158906581176,839.6934000000001,0,3.304035116548547,80,1
Al,"Cement concrete statistics Monolith-[CL-](M,1,1)",11.66,64.0,29.795776891240287,Unknown,Concrete,CL_Minus,0,4,0,0,4.174387269895637,2.4561641809223462,8.0,3.4146742157927745,135.9556,1585.2422960000001,4096.0,746.24,48.673355566983126,0.0,0.0,2.166811262961683,8.759182428591272,4.66,48.673355566983126,1087.6448,0,3.427377566657786,80,1
Al,"Cement concrete statistics Monolith-[CL+](M,1,1)",12.08,0.08,81.32438777670146,Unknown,Concrete,CL_Plus,0,4,0,1,0.07696104113612832,2.4915511925066687,0.282842712474619,3.4756294393965534,145.9264,1762.790912,0.0064,0.9664,0.9296893769244302,0.0,0.0,2.3022533039897715,-2.0083374870318833,5.08,0.9296893769244302,41.274218797656246,0,4.410667391571568,80,1
Al,"Cement concrete statistics Monolith-[CL+](M,1,1)",11.91,1.0,216.1702924497661,Unknown,Concrete,CL_Plus,0,4,0,1,0.6931471805599453,2.477378383367209,1.0,3.4510867853474796,141.84810000000002,1689.410871,1.0,11.91,8.255382920468948,0.0,0.0,2.2474315254784023,-1.8533606672200356,4.91,8.255382920468948,141.84810000000002,0,5.380681803612056,80,1
Al,"Cement concrete statistics Monolith-[CL+](M,1,1)",11.84,2.25,313.46943735401203,Unknown,Concrete,CL_Plus,0,4,0,1,1.1786549963416462,2.4714836294558595,1.5,3.4409301068170506,140.1856,1659.797504,5.0625,26.64,13.95527515668509,0.0,0.0,2.224857851973721,-1.6427943359539383,4.84,13.95527515668509,210.27839999999998,0,5.750886892893752,80,1
Al,"Cement concrete statistics Monolith-[CL+](M,1,1)",11.67,4.0,406.72833816995137,Unknown,Concrete,CL_Plus,0,4,0,1,1.6094379124341003,2.4570214462984645,2.0,3.4161381705077445,136.1889,1589.324463,16.0,46.68,18.78214043810595,0.0,0.0,2.170036073462352,-1.348001472181402,4.67,18.78214043810595,272.3778,0,6.010601114816968,80,1
Al,"Cement concrete statistics Monolith-[CL+](M,1,1)",11.88,9.0,541.8064703569836,Unknown,Concrete,CL_Plus,0,4,0,1,2.302585092994046,2.474856313934499,3.0,3.4467375879228173,141.13440000000003,1676.6766720000003,81.0,106.92,27.354710904769266,0.0,0.0,2.237757093976396,-0.5057361471170125,4.880000000000001,27.354710904769266,423.4032000000001,0,6.296752848223093,80,1
Al,"Cement concrete statistics Monolith-[CL+](M,1,1)",11.88,16.0,747.4737192125542,Unknown,Concrete,CL_Plus,0,4,0,1,2.833213344056216,2.474856313934499,4.0,3.4467375879228173,141.13440000000003,1676.6766720000003,256.0,190.08,33.65857452738785,0.0,0.0,2.237757093976396,0.6734353079731327,4.880000000000001,33.65857452738785,564.5376000000001,0,6.6180360919707955,80,1
Al,"Cement concrete statistics Monolith-[CL+](M,1,1)",11.83,28.0,937.7787419419352,Unknown,Concrete,CL_Plus,0,4,0,1,3.367295829986474,2.4706386779902956,5.291502622129181,3.4394767043839676,139.9489,1655.595487,784.0,331.24,39.83510966873999,0.0,0.0,2.2216330414730523,2.6948720881276675,4.83,39.83510966873999,740.5399713140946,0,6.844579819858046,80,1
Al,"Cement concrete statistics Monolith-[CL+](M,1,1)",11.83,36.0,1133.0835214928318,Unknown,Concrete,CL_Plus,0,4,0,1,3.6109179126442243,2.4706386779902956,6.0,3.4394767043839676,139.9489,1655.595487,1296.0,425.88,42.717158906581176,0.0,0.0,2.2216330414730523,4.042496608230691,4.83,42.717158906581176,839.6934000000001,0,7.033580133685595,80,1
Al,"Cement concrete statistics Monolith-[CL+](M,1,1)",11.66,64.0,1443.5058625130673,Unknown,Concrete,CL_Plus,0,4,0,1,4.174387269895637,2.4561641809223462,8.0,3.4146742157927745,135.9556,1585.2422960000001,4096.0,746.24,48.673355566983126,0.0,0.0,2.166811262961683,8.759182428591272,4.66,48.673355566983126,1087.6448,0,7.275522578404851,80,1
Al,"Cement concrete statistics Monolith-[LPx](M,1,1)",12.08,0.08,0.3033333333333334,Unknown,Concrete,LPx,0,4,0,2,0.07696104113612832,2.4915511925066687,0.282842712474619,3.4756294393965534,145.9264,1762.790912,0.0064,0.9664,0.9296893769244302,0.0,0.0,2.3022533039897715,-2.0083374870318833,5.08,0.9296893769244302,41.274218797656246,0,0.26492508532916476,80,1
Al,"Cement concrete statistics Monolith-[LPx](M,1,1)",11.91,1.0,1.1700000000000002,Unknown,Concrete,LPx,0,4,0,2,0.6931471805599453,2.477378383367209,1.0,3.4510867853474796,141.84810000000002,1689.410871,1.0,11.91,8.255382920468948,0.0,0.0,2.2474315254784023,-1.8533606672200356,4.91,8.255382920468948,141.84810000000002,0,0.7747271675523683,80,1
Al,"Cement concrete statistics Monolith-[LPx](M,1,1)",11.84,2.25,4.303633330382822,Unknown,Concrete,LPx,0,4,0,2,1.1786549963416462,2.4714836294558595,1.5,3.4409301068170506,140.1856,1659.797504,5.0625,26.64,13.95527515668509,0.0,0.0,2.224857851973721,-1.6427943359539383,4.84,13.95527515668509,210.27839999999998,0,1.66839211972145,80,1
Al,"Cement concrete statistics Monolith-[LPx](M,1,1)",11.67,4.0,10.891795063077579,Unknown,Concrete,LPx,0,4,0,2,1.6094379124341003,2.4570214462984645,2.0,3.4161381705077445,136.1889,1589.324463,16.0,46.68,18.78214043810595,0.0,0.0,2.170036073462352,-1.348001472181402,4.67,18.78214043810595,272.3778,0,2.475848671811911,80,1
Al,"Cement concrete statistics Monolith-[LPx](M,1,1)",11.88,9.0,15.137963053205954,Unknown,Concrete,LPx,0,4,0,2,2.302585092994046,2.474856313934499,3.0,3.4467375879228173,141.13440000000003,1676.6766720000003,81.0,106.92,27.354710904769266,0.0,0.0,2.237757093976396,-0.5057361471170125,4.880000000000001,27.354710904769266,423.4032000000001,0,2.7811744499953854,80,1
Al,"Cement concrete statistics Monolith-[LPx](M,1,1)",11.88,16.0,17.19606359497476,Unknown,Concrete,LPx,0,4,0,2,2.833213344056216,2.474856313934499,4.0,3.4467375879228173,141.13440000000003,1676.6766720000003,256.0,190.08,33.65857452738785,0.0,0.0,2.237757093976396,0.6734353079731327,4.880000000000001,33.65857452738785,564.5376000000001,0,2.901205284699164,80,1
Al,"Cement concrete statistics Monolith-[LPx](M,1,1)",11.83,28.0,20.85639230629129,Unknown,Concrete,LPx,0,4,0,2,3.367295829986474,2.4706386779902956,5.291502622129181,3.4394767043839676,139.9489,1655.595487,784.0,331.24,39.83510966873999,0.0,0.0,2.2216330414730523,2.6948720881276675,4.83,39.83510966873999,740.5399713140946,0,3.084493432819678,80,1
Al,"Cement concrete statistics Monolith-[LPx](M,1,1)",11.83,36.0,25.644591748854864,Unknown,Concrete,LPx,0,4,0,2,3.6109179126442243,2.4706386779902956,6.0,3.4394767043839676,139.9489,1655.595487,1296.0,425.88,42.717158906581176,0.0,0.0,2.2216330414730523,4.042496608230691,4.83,42.717158906581176,839.6934000000001,0,3.282586193764405,80,1
Al,"Cement concrete statistics Monolith-[LPx](M,1,1)",11.66,64.0,27.604849359452565,Unknown,Concrete,LPx,0,4,0,2,4.174387269895637,2.4561641809223462,8.0,3.4146742157927745,135.9556,1585.2422960000001,4096.0,746.24,48.673355566983126,0.0,0.0,2.166811262961683,8.759182428591272,4.66,48.673355566983126,1087.6448,0,3.353576261475287,80,1
Al,"Cement concrete statistics Monolith-[Med](M,1,1)",12.08,0.08,6.961365812320196,Unknown,Concrete,Med,0,4,0,3,0.07696104113612832,2.4915511925066687,0.282842712474619,3.4756294393965534,145.9264,1762.790912,0.0064,0.9664,0.9296893769244302,0.0,0.0,2.3022533039897715,-2.0083374870318833,5.08,0.9296893769244302,41.274218797656246,0,2.0746005695996974,80,1
Al,"Cement concrete statistics Monolith-[Med](M,1,1)",11.91,1.0,21.316685054836775,Unknown,Concrete,Med,0,4,0,3,0.6931471805599453,2.477378383367209,1.0,3.4510867853474796,141.84810000000002,1689.410871,1.0,11.91,8.255382920468948,0.0,0.0,2.2474315254784023,-1.8533606672200356,4.91,8.255382920468948,141.84810000000002,0,3.1053346074345325,80,1
Al,"Cement concrete statistics Monolith-[Med](M,1,1)",11.84,2.25,41.51436625098079,Unknown,Concrete,Med,0,4,0,3,1.1786549963416462,2.4714836294558595,1.5,3.4409301068170506,140.1856,1659.797504,5.0625,26.64,13.95527515668509,0.0,0.0,2.224857851973721,-1.6427943359539383,4.84,13.95527515668509,210.27839999999998,0,3.7498420482461357,80,1
Al,"Cement concrete statistics Monolith-[Med](M,1,1)",11.67,4.0,64.12102561122353,Unknown,Concrete,Med,0,4,0,3,1.6094379124341003,2.4570214462984645,2.0,3.4161381705077445,136.1889,1589.324463,16.0,46.68,18.78214043810595,0.0,0.0,2.170036073462352,-1.348001472181402,4.67,18.78214043810595,272.3778,0,4.176247471128363,80,1
Al,"Cement concrete statistics Monolith-[Med](M,1,1)",11.88,9.0,98.02658049729916,Unknown,Concrete,Med,0,4,0,3,2.302585092994046,2.474856313934499,3.0,3.4467375879228173,141.13440000000003,1676.6766720000003,81.0,106.92,27.354710904769266,0.0,0.0,2.237757093976396,-0.5057361471170125,4.880000000000001,27.354710904769266,423.4032000000001,0,4.595388303969344,80,1
Al,"Cement concrete statistics Monolith-[Med](M,1,1)",11.88,16.0,137.7351862239169,Unknown,Concrete,Med,0,4,0,3,2.833213344056216,2.474856313934499,4.0,3.4467375879228173,141.13440000000003,1676.6766720000003,256.0,190.08,33.65857452738785,0.0,0.0,2.237757093976396,0.6734353079731327,4.880000000000001,33.65857452738785,564.5376000000001,0,4.932566980972902,80,1
Al,"Cement concrete statistics Monolith-[Med](M,1,1)",11.83,28.0,181.8984359028475,Unknown,Concrete,Med,0,4,0,3,3.367295829986474,2.4706386779902956,5.291502622129181,3.4394767043839676,139.9489,1655.595487,784.0,331.24,39.83510966873999,0.0,0.0,2.2216330414730523,2.6948720881276675,4.83,39.83510966873999,740.5399713140946,0,5.208931003708245,80,1
Al,"Cement concrete statistics Monolith-[Med](M,1,1)",11.83,36.0,228.29454776742082,Unknown,Concrete,Med,0,4,0,3,3.6109179126442243,2.4706386779902956,6.0,3.4394767043839676,139.9489,1655.595487,1296.0,425.88,42.717158906581176,0.0,0.0,2.2216330414730523,4.042496608230691,4.83,42.717158906581176,839.6934000000001,0,5.435007411855132,80,1
Al,"Cement concrete statistics Monolith-[Med](M,1,1)",11.66,64.0,270.5587653752271,Unknown,Concrete,Med,0,4,0,3,4.174387269895637,2.4561641809223462,8.0,3.4146742157927745,135.9556,1585.2422960000001,4096.0,746.24,48.673355566983126,0.0,0.0,2.166811262961683,8.759182428591272,4.66,48.673355566983126,1087.6448,0,5.60417856300695,80,1
Al,"Cement concrete statistics Monolith-[UPx](M,1,1)",12.08,0.08,18.969753396457882,Unknown,Concrete,UPx,0,4,0,4,0.07696104113612832,2.4915511925066687,0.282842712474619,3.4756294393965534,145.9264,1762.790912,0.0064,0.9664,0.9296893769244302,0.0,0.0,2.3022533039897715,-2.0083374870318833,5.08,0.9296893769244302,41.274218797656246,0,2.994218798651322,80,1
Al,"Cement concrete statistics Monolith-[UPx](M,1,1)",11.91,1.0,69.85392031804784,Unknown,Concrete,UPx,0,4,0,4,0.6931471805599453,2.477378383367209,1.0,3.4510867853474796,141.84810000000002,1689.410871,1.0,11.91,8.255382920468948,0.0,0.0,2.2474315254784023,-1.8533606672200356,4.91,8.255382920468948,141.84810000000002,0,4.2606202972530065,80,1
Al,"Cement concrete statistics Monolith-[UPx](M,1,1)",11.84,2.25,114.19006808533375,Unknown,Concrete,UPx,0,4,0,4,1.1786549963416462,2.4714836294558595,1.5,3.4409301068170506,140.1856,1659.797504,5.0625,26.64,13.95527515668509,0.0,0.0,2.224857851973721,-1.6427943359539383,4.84,13.95527515668509,210.27839999999998,0,4.7465835300080705,80,1
Al,"Cement concrete statistics Monolith-[UPx](M,1,1)",11.67,4.0,172.41733603496556,Unknown,Concrete,UPx,0,4,0,4,1.6094379124341003,2.4570214462984645,2.0,3.4161381705077445,136.1889,1589.324463,16.0,46.68,18.78214043810595,0.0,0.0,2.170036073462352,-1.348001472181402,4.67,18.78214043810595,272.3778,0,5.155701036482657,80,1
Al,"Cement concrete statistics Monolith-[UPx](M,1,1)",11.88,9.0,237.93626394487165,Unknown,Concrete,UPx,0,4,0,4,2.302585092994046,2.474856313934499,3.0,3.4467375879228173,141.13440000000003,1676.6766720000003,81.0,106.92,27.354710904769266,0.0,0.0,2.237757093976396,-0.5057361471170125,4.880000000000001,27.354710904769266,423.4032000000001,0,5.476196838311664,80,1
Al,"Cement concrete statistics Monolith-[UPx](M,1,1)",11.88,16.0,305.3739522862352,Unknown,Concrete,UPx,0,4,0,4,2.833213344056216,2.474856313934499,4.0,3.4467375879228173,141.13440000000003,1676.6766720000003,256.0,190.08,33.65857452738785,0.0,0.0,2.237757093976396,0.6734353079731327,4.880000000000001,33.65857452738785,564.5376000000001,0,5.724806422132059,80,1
Al,"Cement concrete statistics Monolith-[UPx](M,1,1)",11.83,28.0,374.1928757400217,Unknown,Concrete,UPx,0,4,0,4,3.367295829986474,2.4706386779902956,5.291502622129181,3.4394767043839676,139.9489,1655.595487,784.0,331.24,39.83510966873999,0.0,0.0,2.2216330414730523,2.6948720881276675,4.83,39.83510966873999,740.5399713140946,0,5.927440229052068,80,1
Al,"Cement concrete statistics Monolith-[UPx](M,1,1)",11.83,36.0,451.21380897016763,Unknown,Concrete,UPx,0,4,0,4,3.6109179126442243,2.4706386779902956,6.0,3.4394767043839676,139.9489,1655.595487,1296.0,425.88,42.717158906581176,0.0,0.0,2.2216330414730523,4.042496608230691,4.83,42.717158906581176,839.6934000000001,0,6.114155096684487,80,1
Al,"Cement concrete statistics Monolith-[UPx](M,1,1)",11.66,64.0,533.5139358430256,Unknown,Concrete,UPx,0,4,0,4,4.174387269895637,2.4561641809223462,8.0,3.4146742157927745,135.9556,1585.2422960000001,4096.0,746.24,48.673355566983126,0.0,0.0,2.166811262961683,8.759182428591272,4.66,48.673355566983126,1087.6448,0,6.281357802796918,80,1
Al,"Cement concrete statistics Monolith-[X](M,1,1)",12.08,0.08,3.5674155283815563,Unknown,Concrete,X,0,4,0,6,0.07696104113612832,2.4915511925066687,0.282842712474619,3.4756294393965534,145.9264,1762.790912,0.0064,0.9664,0.9296893769244302,0.0,0.0,2.3022533039897715,-2.0083374870318833,5.08,0.9296893769244302,41.274218797656246,0,1.5189475150391403,80,1
Al,"Cement concrete statistics Monolith-[X](M,1,1)",11.91,1.0,12.646574974275742,Unknown,Concrete,X,0,4,0,6,0.6931471805599453,2.477378383367209,1.0,3.4510867853474796,141.84810000000002,1689.410871,1.0,11.91,8.255382920468948,0.0,0.0,2.2474315254784023,-1.8533606672200356,4.91,8.255382920468948,141.84810000000002,0,2.6134885725103953,80,1
Al,"Cement concrete statistics Monolith-[X](M,1,1)",11.84,2.25,26.655822339454495,Unknown,Concrete,X,0,4,0,6,1.1786549963416462,2.4714836294558595,1.5,3.4409301068170506,140.1856,1659.797504,5.0625,26.64,13.95527515668509,0.0,0.0,2.224857851973721,-1.6427943359539383,4.84,13.95527515668509,210.27839999999998,0,3.319836278656489,80,1
Al,"Cement concrete statistics Monolith-[X](M,1,1)",11.67,4.0,45.477406112462404,Unknown,Concrete,X,0,4,0,6,1.6094379124341003,2.4570214462984645,2.0,3.4161381705077445,136.1889,1589.324463,16.0,46.68,18.78214043810595,0.0,0.0,2.170036073462352,-1.348001472181402,4.67,18.78214043810595,272.3778,0,3.8389663044559144,80,1
Al,"Cement concrete statistics Monolith-[X](M,1,1)",11.88,9.0,69.77407624039608,Unknown,Concrete,X,0,4,0,6,2.302585092994046,2.474856313934499,3.0,3.4467375879228173,141.13440000000003,1676.6766720000003,81.0,106.92,27.354710904769266,0.0,0.0,2.237757093976396,-0.5057361471170125,4.880000000000001,27.354710904769266,423.4032000000001,0,4.259492778851973,80,1
Al,"Cement concrete statistics Monolith-[X](M,1,1)",11.88,16.0,95.77340436943032,Unknown,Concrete,X,0,4,0,6,2.833213344056216,2.474856313934499,4.0,3.4467375879228173,141.13440000000003,1676.6766720000003,256.0,190.08,33.65857452738785,0.0,0.0,2.237757093976396,0.6734353079731327,4.880000000000001,33.65857452738785,564.5376000000001,0,4.57237220828263,80,1
Al,"Cement concrete statistics Monolith-[X](M,1,1)",11.83,28.0,128.5152621971792,Unknown,Concrete,X,0,4,0,6,3.367295829986474,2.4706386779902956,5.291502622129181,3.4394767043839676,139.9489,1655.595487,784.0,331.24,39.83510966873999,0.0,0.0,2.2216330414730523,2.6948720881276675,4.83,39.83510966873999,740.5399713140946,0,4.8637987289997335,80,1
Al,"Cement concrete statistics Monolith-[X](M,1,1)",11.83,36.0,163.3181388255061,Unknown,Concrete,X,0,4,0,6,3.6109179126442243,2.4706386779902956,6.0,3.4394767043839676,139.9489,1655.595487,1296.0,425.88,42.717158906581176,0.0,0.0,2.2216330414730523,4.042496608230691,4.83,42.717158906581176,839.6934000000001,0,5.101804419591676,80,1
Al,"Cement concrete statistics Monolith-[X](M,1,1)",11.66,64.0,196.62427446618432,Unknown,Concrete,X,0,4,0,6,4.174387269895637,2.4561641809223462,8.0,3.4146742157927745,135.9556,1585.2422960000001,4096.0,746.24,48.673355566983126,0.0,0.0,2.166811262961683,8.759182428591272,4.66,48.673355566983126,1087.6448,0,5.286367624257543,80,1
Al,"Cement mortar CEM I  H3 BE(M,1,1)",12.02,0.25,12.492463100000002,CEM_I,Mortar,Unknown,0,0,1,5,0.22314355131420976,2.4865719291070616,0.5,3.4669871646719432,144.4804,1736.6544079999999,0.0625,3.005,2.682185486796801,0.0,0.0,2.282904440985759,-1.979700465979694,5.02,2.682185486796801,72.2402,0,2.6021312406542254,80,1
Al,"Cement mortar CEM I  H3 BE(M,1,1)",11.91,1.0,27.061003233333334,CEM_I,Mortar,Unknown,0,0,1,5,0.6931471805599453,2.477378383367209,1.0,3.4510867853474796,141.84810000000002,1689.410871,1.0,11.91,8.255382920468948,0.0,0.0,2.2474315254784023,-1.8533606672200356,4.91,8.255382920468948,141.84810000000002,0,3.3343808271832027,80,1
Al,"Cement mortar CEM I  H3 BE(M,1,1)",11.86,2.25,44.36655686666667,CEM_I,Mortar,Unknown,0,0,1,5,1.1786549963416462,2.4731713935695794,1.5,3.443835071544513,140.65959999999998,1668.2228559999999,5.0625,26.685,13.978848256611922,0.0,0.0,2.2313074729750584,-1.6427943359539383,4.859999999999999,13.978848256611922,210.9894,0,3.8147752007071754,80,1
Al,"Cement mortar CEM I  H3 BE(M,1,1)",11.64,4.0,63.58881663333334,CEM_I,Mortar,Unknown,0,0,1,5,1.6094379124341003,2.454447442303292,2.0,3.411744421846396,135.48960000000002,1577.0989440000003,16.0,46.56,18.73385730073293,0.0,0.0,2.1603616419603457,-1.348001472181402,4.640000000000001,18.73385730073293,270.97920000000005,0,4.1680412786709935,80,1
Al,"Cement mortar CEM I  H3 BE(M,1,1)",11.86,9.083333333333334,88.0377641,CEM_I,Mortar,Unknown,0,0,1,5,2.310883895808741,2.4731713935695794,3.013856886670854,3.443835071544513,140.65959999999998,1668.2228559999999,82.50694444444446,107.72833333333334,27.407083004291668,0.0,0.0,2.2313074729750584,-0.4916983916992726,4.859999999999999,27.407083004291668,423.9279041363676,0,4.4890605954660145,80,1
Al,"Cement mortar CEM I  H3 BE(M,1,1)",11.86,16.0,116.2881018,CEM_I,Mortar,Unknown,0,0,1,5,2.833213344056216,2.4731713935695794,4.0,3.443835071544513,140.65959999999998,1668.2228559999999,256.0,189.76,33.60191026050672,0.0,0.0,2.2313074729750584,0.6734353079731327,4.859999999999999,33.60191026050672,562.6383999999999,0,4.764633316584567,80,1
Al,"Cement mortar CEM I  H3 BE(M,1,1)",11.71,36.0,152.69294083333335,CEM_I,Mortar,Unknown,0,0,1,5,3.6109179126442243,2.460443177609626,6.0,3.4219877264537346,137.12410000000003,1605.7232110000004,1296.0,421.56000000000006,42.28384875706387,0.0,0.0,2.182935315465027,4.042496608230691,4.710000000000001,42.28384875706387,822.7446000000002,0,5.03495672127468,80,1
Al,"Cement mortar CEM I  H3 BE(M,1,1)",11.64,64.0,185.19294083333335,CEM_I,Mortar,Unknown,0,0,1,5,4.174387269895637,2.454447442303292,8.0,3.411744421846396,135.48960000000002,1577.0989440000003,4096.0,744.96,48.589867821585216,0.0,0.0,2.1603616419603457,8.759182428591272,4.640000000000001,48.589867821585216,1083.9168000000002,0,5.226783452380654,80,1
Al,"Cement mortar CEM I  H6 BE(M,1,1)",12.05,0.25,15.45357276666667,CEM_I,Mortar,Unknown,0,0,1,5,0.22314355131420976,2.489064659936664,0.5,3.4713109915419564,145.20250000000001,1749.6901250000003,0.0625,3.0125,2.688879793336228,0.0,0.0,2.2925788724877654,-1.979700465979694,5.050000000000001,2.688879793336228,72.60125000000001,0,2.800542643092183,80,1
Al,"Cement mortar CEM I  H6 BE(M,1,1)",11.91,1.0,55.73790776666667,CEM_I,Mortar,Unknown,0,0,1,5,0.6931471805599453,2.477378383367209,1.0,3.4510867853474796,141.84810000000002,1689.410871,1.0,11.91,8.255382920468948,0.0,0.0,2.2474315254784023,-1.8533606672200356,4.91,8.255382920468948,141.84810000000002,0,4.038442554655488,80,1
Al,"Cement mortar CEM I  H6 BE(M,1,1)",11.81,2.25,85.88634340000002,CEM_I,Mortar,Unknown,0,0,1,5,1.1786549963416462,2.468946630209271,1.5,3.4365680554879168,139.4761,1647.2127410000003,5.0625,26.5725,13.919915506794842,0.0,0.0,2.215183420471715,-1.6427943359539383,4.8100000000000005,13.919915506794842,209.21415000000002,0,4.46460086687203,80,1
Al,"Cement mortar CEM I  H6 BE(M,1,1)",11.68,4.0,117.25633616666669,CEM_I,Mortar,Unknown,0,0,1,5,1.6094379124341003,2.457877977400081,2.0,3.4176014981270124,136.42239999999998,1593.4136319999998,16.0,46.72,18.79823481723029,0.0,0.0,2.1732608839630205,-1.348001472181402,4.68,18.79823481723029,272.84479999999996,0,4.772854608741327,80,1
Al,"Cement mortar CEM I  H6 BE(M,1,1)",11.84,9.083333333333334,159.19532373333337,CEM_I,Mortar,Unknown,0,0,1,5,2.310883895808741,2.4714836294558595,3.013856886670854,3.4409301068170506,140.1856,1659.797504,82.50694444444446,107.54666666666667,27.360865326375492,0.0,0.0,2.224857851973721,-0.4916983916992726,4.84,27.360865326375492,422.4993359720857,0,5.076393844029274,80,1
Al,"Cement mortar CEM I  H6 BE(M,1,1)",11.87,16.0,202.77329540000005,CEM_I,Mortar,Unknown,0,0,1,5,2.833213344056216,2.4740142086215764,4.0,3.4452866353904428,140.8969,1672.4462029999997,256.0,189.92,33.630242393947285,0.0,0.0,2.234532283475727,0.6734353079731327,4.869999999999999,33.630242393947285,563.5876,0,5.317008078836958,80,1
Al,"Cement mortar CEM I  H6 BE(M,1,1)",11.69,36.0,259.38812640000003,CEM_I,Mortar,Unknown,0,0,1,5,3.6109179126442243,2.458733775483977,6.0,3.4190641994557516,136.65609999999998,1597.509809,1296.0,420.84,42.21163039881098,0.0,0.0,2.1764856944636892,4.042496608230691,4.6899999999999995,42.21163039881098,819.9365999999999,0,5.562173311752572,80,1
Al,"Cement mortar CEM I  H6 BE(M,1,1)",11.72,64.0,322.8714597333334,CEM_I,Mortar,Unknown,0,0,1,5,4.174387269895637,2.4612967841488667,8.0,3.423448553724738,137.35840000000002,1609.8404480000002,4096.0,750.08,48.923818803176864,0.0,0.0,2.1861601259656958,8.759182428591272,4.720000000000001,48.923818803176864,1098.8672000000001,0,5.780346707856366,80,1
Al,"Cement mortar CEM I  H7 BE(M,1,1)",11.78,0.25,10.997343066666668,CEM_I,Mortar,Unknown,0,0,1,5,0.22314355131420976,2.4664031782234406,0.5,3.4322004603461025,138.76839999999999,1634.6917519999997,0.0625,2.945,2.628631034481391,0.0,0.0,2.2055089889697084,-1.979700465979694,4.779999999999999,2.628631034481391,69.38419999999999,0,2.4846852141618307,80,1
Al,"Cement mortar CEM I  H7 BE(M,1,1)",11.84,1.0,26.5148273,CEM_I,Mortar,Unknown,0,0,1,5,0.6931471805599453,2.4714836294558595,1.0,3.4409301068170506,140.1856,1659.797504,1.0,11.84,8.206862617829753,0.0,0.0,2.224857851973721,-1.8533606672200356,4.84,8.206862617829753,140.1856,0,3.3147250339156114,80,1
Al,"Cement mortar CEM I  H7 BE(M,1,1)",11.81,2.25,46.2497412,CEM_I,Mortar,Unknown,0,0,1,5,1.1786549963416462,2.468946630209271,1.5,3.4365680554879168,139.4761,1647.2127410000003,5.0625,26.5725,13.919915506794842,0.0,0.0,2.215183420471715,-1.6427943359539383,4.8100000000000005,13.919915506794842,209.21415000000002,0,3.8554471766760745,80,1
Al,"Cement mortar CEM I  H7 BE(M,1,1)",11.77,4.0,71.64712793333334,CEM_I,Mortar,Unknown,0,0,1,5,1.6094379124341003,2.4655539212721855,2.0,3.4307433596816885,138.53289999999998,1630.532233,16.0,47.08,18.94308422934936,0.0,0.0,2.2022841784690397,-1.348001472181402,4.77,18.94308422934936,277.06579999999997,0,4.285613856314451,80,1
Al,"Cement mortar CEM I  H7 BE(M,1,1)",11.79,9.083333333333334,101.43289,CEM_I,Mortar,Unknown,0,0,1,5,2.310883895808741,2.4672517145492794,3.013856886670854,3.433656942677879,139.0041,1638.8583389999997,82.50694444444446,107.0925,27.245321131585055,0.0,0.0,2.208733799470377,-0.4916983916992726,4.789999999999999,27.245321131585055,418.9384640604841,0,4.62920785244074,80,1
Al,"Cement mortar CEM I  H7 BE(M,1,1)",11.63,16.0,135.39130366666666,CEM_I,Mortar,Unknown,0,0,1,5,2.833213344056216,2.453587966530573,4.0,3.410278580995987,135.25690000000003,1573.0377470000003,256.0,186.08,32.950271191373794,0.0,0.0,2.157136831459677,0.6734353079731327,4.630000000000001,32.950271191373794,541.0276000000001,0,4.915527987267373,80,1
Al,"Cement mortar CEM I  H7 BE(M,1,1)",11.82,36.0,173.30797033333332,CEM_I,Mortar,Unknown,0,0,1,5,3.6109179126442243,2.469793011977952,6.0,3.438022687534217,139.7124,1651.400568,1296.0,425.52,42.681049727454734,0.0,0.0,2.2184082309723836,4.042496608230691,4.82,42.681049727454734,838.2744,0,5.160823679153092,80,1
Al,"Cement mortar CEM I  H7 BE(M,1,1)",11.7,64.0,219.45797033333332,CEM_I,Mortar,Unknown,0,0,1,5,4.174387269895637,2.4595888418037104,8.0,3.420526275297414,136.89,1601.6129999999996,4096.0,748.8,48.84033105777895,0.0,0.0,2.179710504964358,8.759182428591272,4.699999999999999,48.84033105777895,1095.12,0,5.395707065985184,80,1
Al,"Cement mortar CEM I  H9 BE(M,1,1)",11.71,0.25,7.443150433333333,CEM_I,Mortar,Unknown,0,0,1,5,0.22314355131420976,2.460443177609626,0.5,3.4219877264537346,137.12410000000003,1605.7232110000004,0.0625,2.9275,2.6130109858893964,0.0,0.0,2.182935315465027,-1.979700465979694,4.710000000000001,2.6130109858893964,68.56205000000001,0,2.1333555130500508,80,1
Al,"Cement mortar CEM I  H9 BE(M,1,1)",11.6,1.0,14.9887504,CEM_I,Mortar,Unknown,0,0,1,5,0.6931471805599453,2.451005098112319,1.0,3.40587727318528,134.56,1560.896,1.0,11.6,8.040507294495365,0.0,0.0,2.1474623999576705,-1.8533606672200356,4.6,8.040507294495365,134.56,0,2.771885374949056,80,1
Al,"Cement mortar CEM I  H9 BE(M,1,1)",11.72,2.25,25.99526626666667,CEM_I,Mortar,Unknown,0,0,1,5,1.1786549963416462,2.4612967841488667,1.5,3.423448553724738,137.35840000000002,1609.8404480000002,5.0625,26.37,13.813836557124095,0.0,0.0,2.1861601259656958,-1.6427943359539383,4.720000000000001,13.813836557124095,206.03760000000003,0,3.295661527176585,80,1
Al,"Cement mortar CEM I  H9 BE(M,1,1)",11.85,4.0,39.293888833333334,CEM_I,Mortar,Unknown,0,0,1,5,1.6094379124341003,2.47232786758114,2.0,3.442382895611701,140.42249999999999,1664.0066249999998,16.0,47.4,19.07183926234409,0.0,0.0,2.2280826624743897,-1.348001472181402,4.85,19.07183926234409,280.84499999999997,0,3.6961998156010782,80,1
Al,"Cement mortar CEM I  H9 BE(M,1,1)",11.91,9.083333333333334,56.19388883333333,CEM_I,Mortar,Unknown,0,0,1,5,2.310883895808741,2.477378383367209,3.013856886670854,3.4510867853474796,141.84810000000002,1689.410871,82.50694444444446,108.1825,27.522627199082105,0.0,0.0,2.2474315254784023,-0.4916983916992726,4.91,27.522627199082105,427.50987304617604,0,4.046447054100017,80,1
Al,"Cement mortar CEM I  H9 BE(M,1,1)",11.78,16.0,76.56055549999999,CEM_I,Mortar,Unknown,0,0,1,5,2.833213344056216,2.4664031782234406,4.0,3.4322004603461025,138.76839999999999,1634.6917519999997,256.0,188.48,33.37525319298222,0.0,0.0,2.2055089889697084,0.6734353079731327,4.779999999999999,33.37525319298222,555.0735999999999,0,4.351058992545811,80,1
Al,"Cement mortar CEM I  H9 BE(M,1,1)",11.75,36.0,104.33722216666666,CEM_I,Mortar,Unknown,0,0,1,5,3.6109179126442243,2.463853240590168,6.0,3.427827300200522,138.0625,1622.234375,1296.0,423.0,42.42828547356964,0.0,0.0,2.1958345574677023,4.042496608230691,4.75,42.42828547356964,828.375,0,4.657166843541099,80,1
Al,"Cement mortar CEM I  H9 BE(M,1,1)",11.55,64.0,141.25722216666665,CEM_I,Mortar,Unknown,0,0,1,5,4.174387269895637,2.446685436967803,8.0,3.398529093593286,133.4025,1540.7988750000002,4096.0,739.2,48.21417296729461,0.0,0.0,2.131338347454327,8.759182428591272,4.550000000000001,48.21417296729461,1067.22,0,4.957636842660815,80,1
Al,"Cement mortar CEM I D1 DE(M,1,1)",12.08,0.25,11.925739366666669,CEM_I,Mortar,Unknown,0,0,1,5,0.22314355131420976,2.4915511925066687,0.5,3.4756294393965534,145.9264,1762.790912,0.0625,3.02,2.695574099875654,0.0,0.0,2.3022533039897715,-1.979700465979694,5.08,2.695574099875654,72.9632,0,2.559220623142653,80,1
Al,"Cement mortar CEM I D1 DE(M,1,1)",11.91,1.0,32.103160700000004,CEM_I,Mortar,Unknown,0,0,1,5,0.6931471805599453,2.477378383367209,1.0,3.4510867853474796,141.84810000000002,1689.410871,1.0,11.91,8.255382920468948,0.0,0.0,2.2474315254784023,-1.8533606672200356,4.91,8.255382920468948,141.84810000000002,0,3.499628767250174,80,1
Al,"Cement mortar CEM I D1 DE(M,1,1)",11.84,2.25,54.11155360000001,CEM_I,Mortar,Unknown,0,0,1,5,1.1786549963416462,2.4714836294558595,1.5,3.4409301068170506,140.1856,1659.797504,5.0625,26.64,13.95527515668509,0.0,0.0,2.224857851973721,-1.6427943359539383,4.84,13.95527515668509,210.27839999999998,0,4.009359378388734,80,1
Al,"Cement mortar CEM I D1 DE(M,1,1)",11.67,4.0,78.0120835,CEM_I,Mortar,Unknown,0,0,1,5,1.6094379124341003,2.4570214462984645,2.0,3.4161381705077445,136.1889,1589.324463,16.0,46.68,18.78214043810595,0.0,0.0,2.170036073462352,-1.348001472181402,4.67,18.78214043810595,272.3778,0,4.3696007964666945,80,1
Al,"Cement mortar CEM I D1 DE(M,1,1)",11.88,9.083333333333334,110.24658016666667,CEM_I,Mortar,Unknown,0,0,1,5,2.310883895808741,2.474856313934499,3.013856886670854,3.4467375879228173,141.13440000000003,1676.6766720000003,82.50694444444446,107.91000000000001,27.453300682207846,0.0,0.0,2.237757093976396,-0.4916983916992726,4.880000000000001,27.453300682207846,425.3588833861591,0,4.711749180498957,80,1
Al,"Cement mortar CEM I D1 DE(M,1,1)",11.88,16.0,147.23365193333333,CEM_I,Mortar,Unknown,0,0,1,5,2.833213344056216,2.474856313934499,4.0,3.4467375879228173,141.13440000000003,1676.6766720000003,256.0,190.08,33.65857452738785,0.0,0.0,2.237757093976396,0.6734353079731327,4.880000000000001,33.65857452738785,564.5376000000001,0,4.998789758160376,80,1
Al,"Cement mortar CEM I D1 DE(M,1,1)",11.83,36.0,193.70199593333334,CEM_I,Mortar,Unknown,0,0,1,5,3.6109179126442243,2.4706386779902956,6.0,3.4394767043839676,139.9489,1655.595487,1296.0,425.88,42.717158906581176,0.0,0.0,2.2216330414730523,4.042496608230691,4.83,42.717158906581176,839.6934000000001,0,5.271470163652437,80,1
Al,"Cement mortar CEM I D1 DE(M,1,1)",11.66,64.0,258.9186626,CEM_I,Mortar,Unknown,0,0,1,5,4.174387269895637,2.4561641809223462,8.0,3.4146742157927745,135.9556,1585.2422960000001,4096.0,746.24,48.673355566983126,0.0,0.0,2.166811262961683,8.759182428591272,4.66,48.673355566983126,1087.6448,0,5.560368745918244,80,1
Al,"Cement mortar CEM I D2 DE(M,2,1)",11.94,0.25,8.583329733333333,CEM_I,Mortar,Unknown,0,0,1,5,0.22314355131420976,2.479894107964456,0.5,3.455430508634199,142.56359999999998,1702.2093839999998,0.0625,2.985,2.6643340026916644,0.0,0.0,2.2571059569804084,-1.979700465979694,4.9399999999999995,2.6643340026916644,71.28179999999999,0,2.2600251029230054,80,1
Al,"Cement mortar CEM I D2 DE(M,2,1)",11.93,1.0,25.053365566666667,CEM_I,Mortar,Unknown,0,0,1,5,0.6931471805599453,2.4790562361098245,1.0,3.4539832078341086,142.32489999999999,1697.936057,1.0,11.93,8.269245864080148,0.0,0.0,2.2538811464797397,-1.8533606672200356,4.93,8.269245864080148,142.32489999999999,0,3.260146956271384,80,1
Al,"Cement mortar CEM I D2 DE(M,2,1)",11.89,2.25,50.4339329,CEM_I,Mortar,Unknown,0,0,1,5,1.1786549963416462,2.4756977107026903,1.5,3.448187929913334,141.37210000000002,1680.9142690000003,5.0625,26.7525,14.014207906502174,0.0,0.0,2.240981904477065,-1.6427943359539383,4.890000000000001,14.014207906502174,212.05815,0,3.9402981277944353,80,1
Al,"Cement mortar CEM I D2 DE(M,2,1)",11.9,4.0,79.47500513333334,CEM_I,Mortar,Unknown,0,0,1,5,1.6094379124341003,2.4765384001174837,2.0,3.449637662132068,141.61,1685.159,16.0,47.6,19.152311157965794,0.0,0.0,2.2442067149777336,-1.348001472181402,4.9,19.152311157965794,283.22,0,4.387946640972796,80,1
Al,"Cement mortar CEM I D2 DE(M,2,1)",11.97,9.083333333333334,115.47142836666667,CEM_I,Mortar,Unknown,0,0,1,5,2.310883895808741,2.482403519569882,3.013856886670854,3.459768778401239,143.2809,1715.0723730000002,82.50694444444446,108.7275,27.66128023283063,0.0,0.0,2.2667803884824154,-0.4916983916992726,4.970000000000001,27.66128023283063,431.828127193398,0,4.757645992855508,80,1
Al,"Cement mortar CEM I D2 DE(M,2,1)",11.69,16.0,154.59299526666666,CEM_I,Mortar,Unknown,0,0,1,5,2.833213344056216,2.458733775483977,4.0,3.4190641994557516,136.65609999999998,1597.509809,256.0,187.04,33.120263992017165,0.0,0.0,2.1764856944636892,0.6734353079731327,4.6899999999999995,33.120263992017165,546.6243999999999,0,5.047243593164561,80,1
Al,"Cement mortar CEM I D2 DE(M,2,1)",11.91,36.0,201.0463286,CEM_I,Mortar,Unknown,0,0,1,5,3.6109179126442243,2.477378383367209,6.0,3.4510867853474796,141.84810000000002,1689.410871,1296.0,428.76,43.006032339592714,0.0,0.0,2.2474315254784023,4.042496608230691,4.91,43.006032339592714,851.0886,0,5.308497020609578,80,1
Al,"Cement mortar CEM I D2 DE(M,2,1)",11.81,64.0,265.22299526666666,CEM_I,Mortar,Unknown,0,0,1,5,4.174387269895637,2.468946630209271,8.0,3.4365680554879168,139.4761,1647.2127410000003,4096.0,755.84,49.29951365746747,0.0,0.0,2.215183420471715,8.759182428591272,4.8100000000000005,49.29951365746747,1115.8088,0,5.584334285651165,80,1
Al,"Cement mortar CEM I H1 BE(M,1,1)",12.06,0.25,11.8337297,CEM_I,Mortar,Unknown,0,0,1,5,0.22314355131420976,2.4898941912990393,0.5,3.472751070837068,145.4436,1754.0498160000002,0.0625,3.015,2.69111122884937,0.0,0.0,2.295803682988434,-1.979700465979694,5.0600000000000005,2.69111122884937,72.7218,0,2.552076837862961,80,1
Al,"Cement mortar CEM I H1 BE(M,1,1)",11.87,1.0,31.951589800000004,CEM_I,Mortar,Unknown,0,0,1,5,0.6931471805599453,2.4740142086215764,1.0,3.4452866353904428,140.8969,1672.4462029999997,1.0,11.87,8.22765703324655,0.0,0.0,2.234532283475727,-1.8533606672200356,4.869999999999999,8.22765703324655,140.8969,0,3.4950395086464896,80,1
Al,"Cement mortar CEM I H1 BE(M,1,1)",11.78,2.25,57.026172666666675,CEM_I,Mortar,Unknown,0,0,1,5,1.1786549963416462,2.4664031782234406,1.5,3.4322004603461025,138.76839999999999,1634.6917519999997,5.0625,26.505,13.88455585690459,0.0,0.0,2.2055089889697084,-1.6427943359539383,4.779999999999999,13.88455585690459,208.15259999999998,0,4.060894161636024,80,1
Al,"Cement mortar CEM I H1 BE(M,1,1)",11.52,4.0,84.55544846666668,CEM_I,Mortar,Unknown,0,0,1,5,1.6094379124341003,2.444084655267745,2.0,3.394112549695428,132.7104,1528.8238079999999,16.0,46.08,18.540724751240834,0.0,0.0,2.12166391595232,-1.348001472181402,4.52,18.540724751240834,265.4208,0,4.449164685822415,80,1
Al,"Cement mortar CEM I H1 BE(M,1,1)",11.85,9.083333333333334,121.88742626666668,CEM_I,Mortar,Unknown,0,0,1,5,2.310883895808741,2.47232786758114,3.013856886670854,3.442382895611701,140.42249999999999,1664.0066249999998,82.50694444444446,107.6375,27.38397416533358,0.0,0.0,2.2280826624743897,-0.4916983916992726,4.85,27.38397416533358,423.21331866853797,0,4.811268702686082,80,1
Al,"Cement mortar CEM I H1 BE(M,1,1)",11.82,16.0,165.43807193333333,CEM_I,Mortar,Unknown,0,0,1,5,2.833213344056216,2.469793011977952,4.0,3.438022687534217,139.7124,1651.400568,256.0,189.12,33.48858172674448,0.0,0.0,2.2184082309723836,0.6734353079731327,4.82,33.48858172674448,558.8496,0,5.114623299893194,80,1
Al,"Cement mortar CEM I H1 BE(M,1,1)",11.76,36.0,222.2623286,CEM_I,Mortar,Unknown,0,0,1,5,3.6109179126442243,2.464703942470481,6.0,3.4292856398964493,138.2976,1626.379776,1296.0,423.36,42.46439465269608,0.0,0.0,2.199059367968371,4.042496608230691,4.76,42.46439465269608,829.7855999999999,0,5.408347441524132,80,1
Al,"Cement mortar CEM I H1 BE(M,1,1)",11.77,64.0,290.8589952666666,CEM_I,Mortar,Unknown,0,0,1,5,4.174387269895637,2.4655539212721855,8.0,3.4307433596816885,138.53289999999998,1630.532233,4096.0,753.28,49.132538166671644,0.0,0.0,2.2022841784690397,8.759182428591272,4.77,49.132538166671644,1108.2631999999999,0,5.676270792715572,80,1
Al,"Cement mortar CEM I N2 NO(M,1,1)",11.86,0.25,10.343968266666668,CEM_I,Mortar,Unknown,0,0,1,5,0.22314355131420976,2.4731713935695794,0.5,3.443835071544513,140.65959999999998,1668.2228559999999,0.0625,2.965,2.6464825185865277,0.0,0.0,2.2313074729750584,-1.979700465979694,4.859999999999999,2.6464825185865277,70.32979999999999,0,2.4286861724186752,80,1
Al,"Cement mortar CEM I N2 NO(M,1,1)",11.88,1.0,24.70694416666667,CEM_I,Mortar,Unknown,0,0,1,5,0.6931471805599453,2.474856313934499,1.0,3.4467375879228173,141.13440000000003,1676.6766720000003,1.0,11.88,8.23458850505215,0.0,0.0,2.237757093976396,-1.8533606672200356,4.880000000000001,8.23458850505215,141.13440000000003,0,3.2467611564410617,80,1
Al,"Cement mortar CEM I N2 NO(M,1,1)",11.84,2.25,45.948013800000005,CEM_I,Mortar,Unknown,0,0,1,5,1.1786549963416462,2.4714836294558595,1.5,3.4409301068170506,140.1856,1659.797504,5.0625,26.64,13.95527515668509,0.0,0.0,2.224857851973721,-1.6427943359539383,4.84,13.95527515668509,210.27839999999998,0,3.8490409001800683,80,1
Al,"Cement mortar CEM I N2 NO(M,1,1)",11.86,4.0,71.87378076666667,CEM_I,Mortar,Unknown,0,0,1,5,1.6094379124341003,2.4731713935695794,2.0,3.443835071544513,140.65959999999998,1668.2228559999999,16.0,47.44,19.087933641468428,0.0,0.0,2.2313074729750584,-1.348001472181402,4.859999999999999,19.087933641468428,281.31919999999997,0,4.2887289140561435,80,1
